Repository: sleipnirv/ES98C

# ES98C — Data-driven prediction of electrochemical corrosion kinetics

This repository contains the code for an end-to-end pipeline that extracts
electrochemical corrosion data from published papers (from both tables and
polarisation-curve figures) and trains a regression model to predict the
corrosion current density across material systems.

## Repository layout

- `project_v2.py` — main entry point: runs the text pathway and the image
  pathway for every PDF in `source_papers/`.
- `curve_pipeline.py` — the image pathway (page pre-filter → panel crop →
  curve extraction → legend matching → cleaning → record emission).

File: cleaned_data.csv (part 2 of 2)
Alloy_Name,B,C,N,Mg,Al,Si,P,S,Ti,V,Cr,Mn,Fe,Co,Ni,Cu,Y,Nb,Mo,Ce,Gd,Ta,W,Re,Electrolyte,Cl_M,pH,Temp_C,Test_Method,Ref_Electrode,E_corr_mV,I_corr_uA_per_cm2,ba_mV_per_dec,bc_mV_per_dec,CR_um_per_y,Paper_Name,DOI,Notes
I8-10,,,,,,,,,,,35.8,,35.8,,17.9,,,10.5,,,,,,,3.5 wt% NaCl,0.5989,,25.0,Potentiodynamic,SCE,-222.24,0.0309,,,0.359,Electrochemical corrosion behavior of novel Co-free CrFeNiNb(x) eutectic high-entropy alloys in 3.5 wt% NaCl solution,10.1038/s41598-025-21558-6,
I8-11,,,,,,,,,,,30.5,,30.5,,27.9,,,11.1,,,,,,,3.5 wt% NaCl,0.5989,,25.0,Potentiodynamic,SCE,-193.12,0.0581,,,0.675,Electrochemical corrosion behavior of novel Co-free CrFeNiNb(x) eutectic high-entropy alloys in 3.5 wt% NaCl solution,10.1038/s41598-025-21558-6,
I8-10.S.P7,,,,,,,,,,,,,,,,,,,,,,,,,3.5 wt% NaCl,0.5989,,25.0,Potentiodynamic,SCE,-170.49,0.00476,,,0.0554,Electrochemical corrosion behavior of novel Co-free CrFeNiNb(x) eutectic high-entropy alloys in 3.5 wt% NaCl solution,10.1038/s41598-025-21558-6,coated I8-10
I8-11.S.P7,,,,,,,,,,,,,,,,,,,,,,,,,3.5 wt% NaCl,0.5989,,25.0,Potentiodynamic,SCE,-263.4,0.0725,,,0.843,Electrochemical corrosion behavior of novel Co-free CrFeNiNb(x) eutectic high-entropy alloys in 3.5 wt% NaCl solution,10.1038/s41598-025-21558-6,coated I8-11
A1,,,,,,,,,,,16.38,17.31,17.6,,18.49,,,,30.22,,,,,,3.5 wt% NaCl,0.5989,,25.0,Potentiodynamic,SCE,-479.0,0.1727,,,1.021,Anomalous breakdown of passivity and pitting corrosion resistance of a novel metastable dual-phase high-entropy alloy in 3.5 wt% NaCl solution,10.1038/s41524-024-01457-6,CR from Table 4
A2,,,,,,,,,,,13.31,3.51,28.59,,30.04,,,,24.55,,,,,,3.5 wt% NaCl,0.5989,,25.0,Potentiodynamic,SCE,-389.0,0.07442,,,0.4449,Anomalous breakdown of passivity and pitting corrosion resistance of a novel metastable dual-phase high-entropy alloy in 3.5 wt% NaCl solution,10.1038/s41524-024-01457-6,CR from Table 4
A3,,,,,,,,,,,12.52,,31.39,,32.98,,,,23.11,,,,,,3.5 wt% NaCl,0.5989,,25.0,Potentiodynamic,SCE,-436.0,0.09097,,,0.5441,Anomalous breakdown of passivity and pitting corrosion resistance of a novel metastable dual-phase high-entropy alloy in 3.5 wt% NaCl solution,10.1038/s41524-024-01457-6,CR from Table 4
316L,,0.03,,,,1.0,,,,,17.6,2.0,62.9,,13.6,,,,2.9,,,,,,0.9 wt% NaCl,0.154,6.3,25.0,Potentiodynamic,SCE,-408.0,0.265,,,3.0,PITTING CORROSION BEHAVIOUR OF AUSTENITIC STAINLESS STEEL COATED ON Ti6Al4V ALLOY IN CHLORIDE SOLUTIONS,10.2478/adms-2021-0007,316L; 0h
316L,,0.03,,,,1.0,,,,,17.6,2.0,62.9,,13.6,,,,2.9,,,,,,0.9 wt% NaCl,0.154,6.3,25.0,Potentiodynamic,SCE,-518.0,0.286,,,3.0,PITTING CORROSION BEHAVIOUR OF AUSTENITIC STAINLESS STEEL COATED ON Ti6Al4V ALLOY IN CHLORIDE SOLUTIONS,10.2478/adms-2021-0007,316L; 0.5h
316L,,0.03,,,,1.0,,,,,17.6,2.0,62.9,,13.6,,,,2.9,,,,,,0.9 wt% NaCl,0.154,6.3,25.0,Potentiodynamic,SCE,-553.0,0.295,,,3.0,PITTING CORROSION BEHAVIOUR OF AUSTENITIC STAINLESS STEEL COATED ON Ti6Al4V ALLOY IN CHLORIDE SOLUTIONS,10.2478/adms-2021-0007,316L; 1h
316L,,0.03,,,,1.0,,,,,17.6,2.0,62.9,,13.6,,,,2.9,,,,,,0.9 wt% NaCl,0.154,6.3,25.0,Potentiodynamic,SCE,-580.0,0.3,,,3.2,PITTING CORROSION BEHAVIOUR OF AUSTENITIC STAINLESS STEEL COATED ON Ti6Al4V ALLOY IN CHLORIDE SOLUTIONS,10.2478/adms-2021-0007,316L; 3h
316L,,0.03,,,,1.0,,,,,17.6,2.0,62.9,,13.6,,,,2.9,,,,,,0.9 wt% NaCl,0.154,6.3,25.0,Potentiodynamic,SCE,-590.0,0.302,,,3.2,PITTING CORROSION BEHAVIOUR OF AUSTENITIC STAINLESS STEEL COATED ON Ti6Al4V ALLOY IN CHLORIDE SOLUTIONS,10.2478/adms-2021-0007,316L; 5h
316L,,0.03,,,,1.0,,,,,17.6,2.0,62.9,,13.6,,,,2.9,,,,,,0.9 wt% NaCl,0.154,6.3,25.0,Potentiodynamic,SCE,-539.0,0.293,,,3.0,PITTING CORROSION BEHAVIOUR OF AUSTENITIC STAINLESS STEEL COATED ON Ti6Al4V ALLOY IN CHLORIDE SOLUTIONS,10.2478/adms-2021-0007,316L; 24h
Ti6Al4V,,,,,6.1,0.02,,,89.64,4.1,,,0.14,,,,,,,,,,,,0.9 wt% NaCl,0.154,6.3,25.0,Potentiodynamic,SCE,-256.0,1.089,,,18.0,PITTING CORROSION BEHAVIOUR OF AUSTENITIC STAINLESS STEEL COATED ON Ti6Al4V ALLOY IN CHLORIDE SOLUTIONS,10.2478/adms-2021-0007,0h
Ti6Al4V,,,,,6.1,0.02,,,89.64,4.1,,,0.14,,,,,,,,,,,,0.9 wt% NaCl,0.154,6.3,25.0,Potentiodynamic,SCE,-229.0,1.08,,,17.0,PITTING CORROSION BEHAVIOUR OF AUSTENITIC STAINLESS STEEL COATED ON Ti6Al4V ALLOY IN CHLORIDE SOLUTIONS,10.2478/adms-2021-0007,0.5h
Ti6Al4V,,,,,6.1,0.02,,,89.64,4.1,,,0.14,,,,,,,,,,,,0.9 wt% NaCl,0.154,6.3,25.0,Potentiodynamic,SCE,-205.0,1.1,,,18.0,PITTING CORROSION BEHAVIOUR OF AUSTENITIC STAINLESS STEEL COATED ON Ti6Al4V ALLOY IN CHLORIDE SOLUTIONS,10.2478/adms-2021-0007,1h
Ti6Al4V,,,,,6.1,0.02,,,89.64,4.1,,,0.14,,,,,,,,,,,,0.9 wt% NaCl,0.154,6.3,25.0,Potentiodynamic,SCE,-172.0,1.054,,,17.0,PITTING CORROSION BEHAVIOUR OF AUSTENITIC STAINLESS STEEL COATED ON Ti6Al4V ALLOY IN CHLORIDE SOLUTIONS,10.2478/adms-2021-0007,3h
Ti6Al4V,,,,,6.1,0.02,,,89.64,4.1,,,0.14,,,,,,,,,,,,0.9 wt% NaCl,0.154,6.3,25.0,Potentiodynamic,SCE,-156.0,1.024,,,16.6,PITTING CORROSION BEHAVIOUR OF AUSTENITIC STAINLESS STEEL COATED ON Ti6Al4V ALLOY IN CHLORIDE SOLUTIONS,10.2478/adms-2021-0007,5h
Ti6Al4V,,,,,6.1,0.02,,,89.64,4.1,,,0.14,,,,,,,,,,,,0.9 wt% NaCl,0.154,6.3,25.0,Potentiodynamic,SCE,-128.0,0.932,,,15.0,PITTING CORROSION BEHAVIOUR OF AUSTENITIC STAINLESS STEEL COATED ON Ti6Al4V ALLOY IN CHLORIDE SOLUTIONS,10.2478/adms-2021-0007,24h
316L,,0.03,,,,1.0,,,,,17.6,2.0,62.9,,13.6,,,,2.9,,,,,,0.9 wt% NaCl,0.154,6.3,25.0,Potentiodynamic,SCE,-220.0,0.811,,,13.0,PITTING CORROSION BEHAVIOUR OF AUSTENITIC STAINLESS STEEL COATED ON Ti6Al4V ALLOY IN CHLORIDE SOLUTIONS,10.2478/adms-2021-0007,316L coating on Ti6Al4V; 0h
316L,,0.03,,,,1.0,,,,,17.6,2.0,62.9,,13.6,,,,2.9,,,,,,0.9 wt% NaCl,0.154,6.3,25.0,Potentiodynamic,SCE,-294.0,0.668,,,11.0,PITTING CORROSION BEHAVIOUR OF AUSTENITIC STAINLESS STEEL COATED ON Ti6Al4V ALLOY IN CHLORIDE SOLUTIONS,10.2478/adms-2021-0007,316L coating on Ti6Al4V; 0.5h
316L,,0.03,,,,1.0,,,,,17.6,2.0,62.9,,13.6,,,,2.9,,,,,,0.9 wt% NaCl,0.154,6.3,25.0,Potentiodynamic,SCE,-332.0,0.613,,,13.0,PITTING CORROSION BEHAVIOUR OF AUSTENITIC STAINLESS STEEL COATED ON Ti6Al4V ALLOY IN CHLORIDE SOLUTIONS,10.2478/adms-2021-0007,316L coating on Ti6Al4V; 1h
316L,,0.03,,,,1.0,,,,,17.6,2.0,62.9,,13.6,,,,2.9,,,,,,0.9 wt% NaCl,0.154,6.3,25.0,Potentiodynamic,SCE,-332.0,0.634,,,15.0,PITTING CORROSION BEHAVIOUR OF AUSTENITIC STAINLESS STEEL COATED ON Ti6Al4V ALLOY IN CHLORIDE SOLUTIONS,10.2478/adms-2021-0007,316L coating on Ti6Al4V; 3h
316L,,0.03,,,,1.0,,,,,17.6,2.0,62.9,,13.6,,,,2.9,,,,,,0.9 wt% NaCl,0.154,6.3,25.0,Potentiodynamic,SCE,-346.0,0.618,,,12.0,PITTING CORROSION BEHAVIOUR OF AUSTENITIC STAINLESS STEEL COATED ON Ti6Al4V ALLOY IN CHLORIDE SOLUTIONS,10.2478/adms-2021-0007,316L coating on Ti6Al4V; 5h
316L,,0.03,,,,1.0,,,,,17.6,2.0,62.9,,13.6,,,,2.9,,,,,,0.9 wt% NaCl,0.154,6.3,25.0,Potentiodynamic,SCE,-347.0,0.671,,,11.0,PITTING CORROSION BEHAVIOUR OF AUSTENITIC STAINLESS STEEL COATED ON Ti6Al4V ALLOY IN CHLORIDE SOLUTIONS,10.2478/adms-2021-0007,316L coating on Ti6Al4V; 24h
316L,,0.03,,,,1.0,,,,,17.6,2.0,62.9,,13.6,,,,2.9,,,,,,3.5 wt% NaCl,0.5989,6.3,25.0,Potentiodynamic,SCE,-427.0,0.238,,,5.0,PITTING CORROSION BEHAVIOUR OF AUSTENITIC STAINLESS STEEL COATED ON Ti6Al4V ALLOY IN CHLORIDE SOLUTIONS,10.2478/adms-2021-0007,316L; 0h
316L,,0.03,,,,1.0,,,,,17.6,2.0,62.9,,13.6,,,,2.9,,,,,,3.5 wt% NaCl,0.5989,6.3,25.0,Potentiodynamic,SCE,-741.0,0.226,,,5.0,PITTING CORROSION BEHAVIOUR OF AUSTENITIC STAINLESS STEEL COATED ON Ti6Al4V ALLOY IN CHLORIDE SOLUTIONS,10.2478/adms-2021-0007,316L; 0.5h
316L,,0.03,,,,1.0,,,,,17.6,2.0,62.9,,13.6,,,,2.9,,,,,,3.5 wt% NaCl,0.5989,6.3,25.0,Potentiodynamic,SCE,-762.0,0.224,,,5.0,PITTING CORROSION BEHAVIOUR OF AUSTENITIC STAINLESS STEEL COATED ON Ti6Al4V ALLOY IN CHLORIDE SOLUTIONS,10.2478/adms-2021-0007,316L; 1h
316L,,0.03,,,,1.0,,,,,17.6,2.0,62.9,,13.6,,,,2.9,,,,,,3.5 wt% NaCl,0.5989,6.3,25.0,Potentiodynamic,SCE,-589.0,0.38,,,8.0,PITTING CORROSION BEHAVIOUR OF AUSTENITIC STAINLESS STEEL COATED ON Ti6Al4V ALLOY IN CHLORIDE SOLUTIONS,10.2478/adms-2021-0007,316L; 3h
316L,,0.03,,,,1.0,,,,,17.6,2.0,62.9,,13.6,,,,2.9,,,,,,3.5 wt% NaCl,0.5989,6.3,25.0,Potentiodynamic,SCE,-600.0,0.37,,,8.0,PITTING CORROSION BEHAVIOUR OF AUSTENITIC STAINLESS STEEL COATED ON Ti6Al4V ALLOY IN CHLORIDE SOLUTIONS,10.2478/adms-2021-0007,316L; 5h
316L,,0.03,,,,1.0,,,,,17.6,2.0,62.9,,13.6,,,,2.9,,,,,,3.5 wt% NaCl,0.5989,6.3,25.0,Potentiodynamic,SCE,-714.0,0.2,,,4.0,PITTING CORROSION BEHAVIOUR OF AUSTENITIC STAINLESS STEEL COATED ON Ti6Al4V ALLOY IN CHLORIDE SOLUTIONS,10.2478/adms-2021-0007,316L; 24h
Ti6Al4V,,,,,6.1,0.02,,,89.64,4.1,,,0.14,,,,,,,,,,,,3.5 wt% NaCl,0.5989,6.3,25.0,Potentiodynamic,SCE,-136.0,1.915,,,31.0,PITTING CORROSION BEHAVIOUR OF AUSTENITIC STAINLESS STEEL COATED ON Ti6Al4V ALLOY IN CHLORIDE SOLUTIONS,10.2478/adms-2021-0007,0h
Ti6Al4V,,,,,6.1,0.02,,,89.64,4.1,,,0.14,,,,,,,,,,,,3.5 wt% NaCl,0.5989,6.3,25.0,Potentiodynamic,SCE,-116.0,1.713,,,28.0,PITTING CORROSION BEHAVIOUR OF AUSTENITIC STAINLESS STEEL COATED ON Ti6Al4V ALLOY IN CHLORIDE SOLUTIONS,10.2478/adms-2021-0007,0.5h
Ti6Al4V,,,,,6.1,0.02,,,89.64,4.1,,,0.14,,,,,,,,,,,,3.5 wt% NaCl,0.5989,6.3,25.0,Potentiodynamic,SCE,-87.0,1.594,,,26.0,PITTING CORROSION BEHAVIOUR OF AUSTENITIC STAINLESS STEEL COATED ON Ti6Al4V ALLOY IN CHLORIDE SOLUTIONS,10.2478/adms-2021-0007,1h
Ti6Al4V,,,,,6.1,0.02,,,89.64,4.1,,,0.14,,,,,,,,,,,,3.5 wt% NaCl,0.5989,6.3,25.0,Potentiodynamic,SCE,-70.0,1.487,,,24.0,PITTING CORROSION BEHAVIOUR OF AUSTENITIC STAINLESS STEEL COATED ON Ti6Al4V ALLOY IN CHLORIDE SOLUTIONS,10.2478/adms-2021-0007,3h
Ti6Al4V,,,,,6.1,0.02,,,89.64,4.1,,,0.14,,,,,,,,,,,,3.5 wt% NaCl,0.5989,6.3,25.0,Potentiodynamic,SCE,-60.0,1.401,,,23.0,PITTING CORROSION BEHAVIOUR OF AUSTENITIC STAINLESS STEEL COATED ON Ti6Al4V ALLOY IN CHLORIDE SOLUTIONS,10.2478/adms-2021-0007,5h
Ti6Al4V,,,,,6.1,0.02,,,89.64,4.1,,,0.14,,,,,,,,,,,,3.5 wt% NaCl,0.5989,6.3,25.0,Potentiodynamic,SCE,-50.0,1.375,,,22.0,PITTING CORROSION BEHAVIOUR OF AUSTENITIC STAINLESS STEEL COATED ON Ti6Al4V ALLOY IN CHLORIDE SOLUTIONS,10.2478/adms-2021-0007,24h
316L,,0.03,,,,1.0,,,,,17.6,2.0,62.9,,13.6,,,,2.9,,,,,,3.5 wt% NaCl,0.5989,6.3,25.0,Potentiodynamic,SCE,-317.0,1.171,,,19.0,PITTING CORROSION BEHAVIOUR OF AUSTENITIC STAINLESS STEEL COATED ON Ti6Al4V ALLOY IN CHLORIDE SOLUTIONS,10.2478/adms-2021-0007,316L coating on Ti6Al4V; 0h
316L,,0.03,,,,1.0,,,,,17.6,2.0,62.9,,13.6,,,,2.9,,,,,,3.5 wt% NaCl,0.5989,6.3,25.0,Potentiodynamic,SCE,-405.0,1.109,,,18.0,PITTING CORROSION BEHAVIOUR OF AUSTENITIC STAINLESS STEEL COATED ON Ti6Al4V ALLOY IN CHLORIDE SOLUTIONS,10.2478/adms-2021-0007,316L coating on Ti6Al4V; 0.5h
316L,,0.03,,,,1.0,,,,,17.6,2.0,62.9,,13.6,,,,2.9,,,,,,3.5 wt% NaCl,0.5989,6.3,25.0,Potentiodynamic,SCE,-412.0,1.062,,,17.0,PITTING CORROSION BEHAVIOUR OF AUSTENITIC STAINLESS STEEL COATED ON Ti6Al4V ALLOY IN CHLORIDE SOLUTIONS,10.2478/adms-2021-0007,316L coating on Ti6Al4V; 1h
316L,,0.03,,,,1.0,,,,,17.6,2.0,62.9,,13.6,,,,2.9,,,,,,3.5 wt% NaCl,0.5989,6.3,25.0,Potentiodynamic,SCE,-406.0,1.029,,,17.0,PITTING CORROSION BEHAVIOUR OF AUSTENITIC STAINLESS STEEL COATED ON Ti6Al4V ALLOY IN CHLORIDE SOLUTIONS,10.2478/adms-2021-0007,316L coating on Ti6Al4V; 3h
316L,,0.03,,,,1.0,,,,,17.6,2.0,62.9,,13.6,,,,2.9,,,,,,3.5 wt% NaCl,0.5989,6.3,25.0,Potentiodynamic,SCE,-415.0,1.034,,,17.0,PITTING CORROSION BEHAVIOUR OF AUSTENITIC STAINLESS STEEL COATED ON Ti6Al4V ALLOY IN CHLORIDE SOLUTIONS,10.2478/adms-2021-0007,316L coating on Ti6Al4V; 5h
316L,,0.03,,,,1.0,,,,,17.6,2.0,62.9,,13.6,,,,2.9,,,,,,3.5 wt% NaCl,0.5989,6.3,25.0,Potentiodynamic,SCE,-450.0,0.951,,,15.0,PITTING CORROSION BEHAVIOUR OF AUSTENITIC STAINLESS STEEL COATED ON Ti6Al4V ALLOY IN CHLORIDE SOLUTIONS,10.2478/adms-2021-0007,316L coating on Ti6Al4V; 24h
